Repository: tjyderrien/spp-extended-theory

# README #

# Structure of the code

The code is now made of 3 branches. 
* Branch release: contains the seemingly stable public code for the community.
* Branch master:  contains a more advanced version of code for the community. 
* Branch develop: contains the latest code, with non-tested features and possible bugs.

# Main developers

* T.J.-Y. Derrien: developing spp and keldysh theory, programming. 

* F. Preucil: programming the multilayer solver

* Y. Levy: LIPSS database contributor.

* J. Bonse: Provided the tabulated Palik data.

# Current collaborators for this code

* Stephan Gräf (Jena University): user for Sipe theory.

* Inam Mirza (Hilase Centre, Prague): user for compound materials

* Aleksander Kovacevic (Bratislava, Serbia): multilayered materials

# Purpose of this project

You may find a collection of programs aiming to develop control over the transient excitation of Surface Plasmon Polaritons (SPPs) upon laser irradiation. 
SPPs can be used with light to enhance local power density, but also to induce Laser-Induced Periodic Surface Structures (LIPSS).

## Concept

This code contains optical data for many materials on a large range of wavelengths. These databasis were tabulated from Palik (Handbook of optical constants, Academic Press 1985), and sometimes refractiveindex.info databases. There exists possibility to import optical data using importPalikData.py. An automatic documentation can be found in the folder ./doc. If not up to date, run <bash generate.sh> (Linux).

## Contents

For each (material, wavelength), the following theories can be applied. 

* SPP theory for single interface (coded in Python 2, validated, multi-material, published), 

* SPP theory for multilayer systems: 3 layer model (available with Maple: under developement in Python 3), published.

* SPP theory for rough interfaces: Sipe model (coded in Python 2, validated), Sipe-Drude model (coded in Python 2, validated, published by Jörn Bonse in 2005, 2009).

## For users familiar with Git. 

* For educated users: it is advised to download in HTTP mode using git clone https://tjyderrien@bitbucket.org/tjyderrien/spp-extended-theory.git

* For hardcore users, you may need SSH protocol (key is required, contact me via email) to donwload: 
 git clone git@bitbucket.org:tjyderrien/spp-extended-theory.git

## Note to Windows users

The code works with Windows: 
* Install Anaconda (Python) for Windows (during install: no need for the symbolic linking compatibility). 
* Download the present repository,  
* Open/Edit the .py files and enjoy. 

Most of routines were not tested with Windows, so feel free to address any problem to <derrien@fzu.cz.>

# How to use ?

* To use the code, install Anaconda on your system (https://www.continuum.io/downloads), and then execute: "git clone git@bitbucket.org:tjyderrien/spp-extended-theory.git" in a terminal.

## Use git to publish your changes. Here are basic commands

* To download the simulation code, type: git clone git@bitbucket.org:tjyderrien/spp-extended-theory.git

* git pull: download latest changes to your version of the code (no worries, it is non-destructive to your changes!)

* git add [File1 [File2 [...]]]: use this command to add the files you would like to update/add. 

* git commit -m 'LIPSS database: update of Aug 7th 2015': Just give the description of changes you have applied. 

* git push: Upload your changes to the central server on Bitbucket.org.

File: MultilayerSPP/SummaryOfResults.csv
# Property of A. Dostovalov
# Thickness dependent LIPSS period
#Substrates		Material		Laser Fluence	TLIPSS	LIPSS HSFL	TFSPP-preucil	TFSPP-preucil	TFSPP-preucil	TFSPP-Maple
#Names	thickness	Name	thickness	mJ/cm2	period	period	period1	period2	period3	modes
Air/BK7	-	Cr	25	?	?	?	?	1040	295	227.21
Air/BK7	-	Cr	28	62	687	?	740	1037	295	?
Air/BK7	-	Cr	40	?	?	?	?	?	?	227.21
Air/BK7	-	Cr	42	85	707	150	722	1030	295	?
Air/BK7	-	Cr	45	?	?	?	?	?	?	711.53
Air/BK7	-	Cr	50	?	?	?	?	?	?	709.95
Air/BK7	-	Cr	70	57	880	178	709	1025	294	?
Air/BK7	-	Cr	100	62	901	138	708	1025	295	709.95
Air/BK7	-	Cr	125	62	939	111	709	1026	295	?
Air/BK7	-	Cr	180	51	965	275	709	1026	345	?
Air/BK7	-	Cr	240	51	965	268	709	1026	322	?
Air/BK7	-	Cr	350	51	970	274	709	1027	307	?

BK7/Air	-	Cr              25	-               -               -               746	1039	295	?
BK7/Air         -               Cr              28	-               -               -	745	1037	295	?	
BK7/Air         -               Cr              42	-               -               -	723	1030	295	?
BK7/Air         -               Cr              50	-               -               -               717	1040	295	?
BK7/Air         -               Cr              70	-               -               -	707	1026	295	?
BK7/Air         -               Cr              100             -               -               -               707	1026	295	?
BK7/Air         -               Cr              125             -               -               -               708	1026	294	?
BK7/Air         -               Cr              180             -               -               -               709             1026            342             ?
BK7/Air         -               Cr              240             -               -               -               709             1026            321             ?
BK7/Air         -               Cr              350             -               -               -               709             1026            307             ?
