Repository: tjyderrien/spp-extended-theory

# README #

# Structure of the code

The code is now made of 3 branches. 
* Branch release: contains the seemingly stable public code for the community.
* Branch master:  contains a more advanced version of code for the community. 
* Branch develop: contains the latest code, with non-tested features and possible bugs.

# Main developers

* T.J.-Y. Derrien: developing spp and keldysh theory, programming. 

* F. Preucil: programming the multilayer solver

* Y. Levy: LIPSS database contributor.

* J. Bonse: Provided the tabulated Palik data.

# Current collaborators for this code

* Stephan Gräf (Jena University): user for Sipe theory.

* Inam Mirza (Hilase Centre, Prague): user for compound materials

* Aleksander Kovacevic (Bratislava, Serbia): multilayered materials

# Purpose of this project

You may find a collection of programs aiming to develop control over the transient excitation of Surface Plasmon Polaritons (SPPs) upon laser irradiation. 
SPPs can be used with light to enhance local power density, but also to induce Laser-Induced Periodic Surface Structures (LIPSS).

## Concept

This code contains optical data for many materials on a large range of wavelengths. These databasis were tabulated from Palik (Handbook of optical constants, Academic Press 1985), and sometimes refractiveindex.info databases. There exists possibility to import optical data using importPalikData.py. An automatic documentation can be found in the folder ./doc. If not up to date, run <bash generate.sh> (Linux).

## Contents

For each (material, wavelength), the following theories can be applied. 

* SPP theory for single interface (coded in Python 2, validated, multi-material, published), 

* SPP theory for multilayer systems: 3 layer model (available with Maple: under developement in Python 3), published.

* SPP theory for rough interfaces: Sipe model (coded in Python 2, validated), Sipe-Drude model (coded in Python 2, validated, published by Jörn Bonse in 2005, 2009).

## For users familiar with Git. 

* For educated users: it is advised to download in HTTP mode using git clone https://tjyderrien@bitbucket.org/tjyderrien/spp-extended-theory.git

* For hardcore users, you may need SSH protocol (key is required, contact me via email) to donwload: 
 git clone git@bitbucket.org:tjyderrien/spp-extended-theory.git

## Note to Windows users

The code works with Windows: 
* Install Anaconda (Python) for Windows (during install: no need for the symbolic linking compatibility). 
* Download the present repository,  
* Open/Edit the .py files and enjoy. 

Most of routines were not tested with Windows, so feel free to address any problem to <derrien@fzu.cz.>

# How to use ?

* To use the code, install Anaconda on your system (https://www.continuum.io/downloads), and then execute: "git clone git@bitbucket.org:tjyderrien/spp-extended-theory.git" in a terminal.

## Use git to publish your changes. Here are basic commands

* To download the simulation code, type: git clone git@bitbucket.org:tjyderrien/spp-extended-theory.git

* git pull: download latest changes to your version of the code (no worries, it is non-destructive to your changes!)

* git add [File1 [File2 [...]]]: use this command to add the files you would like to update/add. 

* git commit -m 'LIPSS database: update of Aug 7th 2015': Just give the description of changes you have applied. 

* git push: Upload your changes to the central server on Bitbucket.org.

# README #

# Concept

This set of Python functions allow to predict possibilities of SPP on various materials, and for various wavelengths.

The model is limited to two semi-infinite materials sharing one interface.

# List of executable files

## plotSPPmultiMaterialData.py: 

Plots the SPP period as function of material's Re(epsilon). 

This file uses self-made database Material.csv, where different data were collected by hand.

## plotMultiwavelength.py: 

Generates several plots as function of irradiation wavelength: 

* Dielectric permittivity as function of wavelength

* Dispersion relation w(k)

* SPP period as a function of wavelength

* SPP life time as function of wavelength, and compared with Raether formula. 

This file uses database with the shape (lambda, n, k) that can be found on some websites: 

* refractiveindex.info

* SOPRA database (given with GsVit software)

/!\ Refractive index databases can completely modify results. In particular, SOPRA database is very bad for SPP group velocities (> c !!).

## makeTable.py

* Generate a table of SPP-active materials. Modify the source to get list of active interfaces for:  symmetric SPP, asymmetric +/- SPP

File: SimpleSPP/Results/Air/800nm/ExperimentalError-OrientationJ.csv
# Effect of ripple number and magnification on the FFT measurement
# Wavelength = 800 nm
# Sample	Magnification	Distance	Angle	AngleDispersion	Remark	Method	Reference
Ni	8000		90	14.6		FourierJ	Opex Yao 2015

File: SimpleSPP/Results/Air/Air-Cu-Palik/SimpleSPPmodel.csv
#x	Curve1
-3.85356	2.60066
9.63391	18.1098
23.1214	38.8002
36.6089	56.9
50.0963	74.9998
63.5838	93.0995
80.9249	103.417
96.3391	118.921
111.753	134.426
127.168	149.93
144.509	162.838
159.923	175.751
179.191	183.474
196.532	196.382
211.946	209.295
225.434	224.805
240.848	242.899
256.262	258.403
269.75	273.913
285.164	289.417
302.505	304.916
317.919	317.829
335.26	330.738
350.674	346.242
368.015	359.15
383.43	372.064
398.844	387.568
410.405	397.901
425.819	410.814
441.233	426.318
458.574	441.817
473.988	457.321
489.403	470.235
504.817	485.739
520.231	501.243
537.572	514.151
552.987	527.065
570.328	539.973
585.742	552.887
601.156	568.391
614.644	583.9
624.277	594.238
637.765	612.337
653.179	627.842
666.667	643.351
682.081	661.445
697.495	676.949
712.909	692.454
726.397	707.963
741.811	723.467
757.225	738.971
772.64	754.475
788.054	769.979
801.541	785.488
816.956	800.992
822.736	806.159
838.15	821.663
853.565	837.167
868.979	852.671
884.393	868.175
899.807	883.679
915.222	899.183
928.709	914.692
944.123	927.606
959.538	943.11
974.952	958.614
990.366	974.118
1009.63	992.203
1025.05	1007.71
1040.46	1023.21
1055.88	1038.72
1071.29	1054.22
1086.71	1069.72
1102.12	1085.23
1115.61	1100.74
1131.02	1113.65

File: SimpleSPP/Results/Air/Iaroslav/1030nm/ExperimentalData-FromIaroslav.csv
#Property of Iaroslav Gnilitskyi and Prof. Leonardo Orazi, UNIMORE Italy.																		
# Method to measure: ImageJ > OrientationJ > Distribution > Reitz filter																		
# This file will be used with ./plot.py to automatically generate the correlation between LSPP and LIPSS regularity													Measurements					Remark
#Material	Aperture (deg)	dAngle (deg)	Wavelength (nm)	Pulse (fs)	Energy per pulse	Fluence(J/cm2)	Repetition(kHz)	Scanning(m/s)	SpotDiam(um)	References	Source	Magnification	Min	Max	Min2	Max2		
Ag	49.1	13.3	800	120		?	?	?	?	[Chang2011]	Palik	?	-8.8	62.8	-47.6	77.2		
#Mo	9.1	0.1	800	50		0.07	1	0.0004	30-40	[Cong2015]	Ordal		84	102	84	102.4		
Ni	24.6	0.8	1030	232		?	?	?	?	[Dostovalov]	Palik	?	-27.6	23.2	-25.2	22.4		1026 nm
#Ti	3.6	0.2	1060	100		0.1	1000	2-8 1E6	~12	[Oektem2013]	Johnson	>> 10000	-3.6	3.2	-4	3.6		
Cr	19.8	0.6	1030	500		0.038	250	1.5	80	[RuizdelaCruz2014]	Palik	>> 10000	-20.4	18	-22	18.8		
Cr	12.7	0.1	1030	500		0.038	250	1.5	80	[RuizdelaCruz2014]	Palik	?	-11.6	14	-11.2	14		
#Cu	26.6	1.6	?	?		?	?	?	?	[Tan]	Palik	?	-30.8	19.2	-32.8	23.6		
Cu	24.5	1.1	800	35		?	?	?	?	[Xie2015]	Palik	?	61.2	108	58.8	110		
#Au	44.8	2.2	266	?		?	?	?	?	[Yadavali]	Palik	?	70	155.2	64.4	158.4		DC voltage
Ni	13	0.2	800	90		?	?	?	?	[Yao]	Palik	?	78.4	104.8	78.4	104		
Mo	6	0.2	1030	213	0.583	1.39	600	3	7.34	This work	Ordal 1988	10000						
Ti	11.7	0.1	1030	213	0.56	1.19	600	3	7.34	This work	Johnson	10000	46.8	70	46.4	70		
Al	31.7	1.5	1030	213	0.93	2.207	600	3	7.34	This work	Palik	10000	15.2	75.6	12	78.4		
Au	49.7	0.7	1030	213	?		600	3	7.34	This work	Palik	10000	-16.8	84	-13.6	84.4		
Cu	38.7	2.9	1030	213	1.85	4.4	600	3	7.34	This work	Palik	10000	-24.8	46.8	-27.6	55.6		
Steel	14.6	0.8	1030	213	0.376	0.9	600	3	7.34	This work	Iaroslav	10000	-9.6	18	-10.8	20

File: SimpleSPP/Results/Air/Iaroslav/1030nm/ExperimentalError-OrientationJ-Mo.csv
# Effect of ripple number and magnification on the FFT measurement
# Sample	Magnification	Distance	Angle	AngleDispersion	Remark	Method
Mo	10000	27.54E-6	58.8	21.6	Square right	Fourier grad
Mo	10000	14E-6	60	22.4	Square bottom right	Fourier grad
Mo	10000	10E-6	58.4	23.6	Square bottom right	Fourier grad
Mo	10000	5E-6	57.2	21.6	Square bottom right	Fourier grad

File: SimpleSPP/Results/Air/Iaroslav/1030nm/ExperimentalError-OrientationJ.csv
# Effect of ripple number and magnification on the FFT measurement
# Sample	Magnification	Distance	Angle	AngleDispersion	Remark	Method
Mo	10000	27.54E-6	58.8	10.8	Square right	Fourier grad
Mo	10000	14E-6	60	11.2	Square bottom right	Fourier grad
Mo	10000	10E-6	58.4	11.8	Square bottom right	Fourier grad
Mo	10000	5E-6	57.2	10.8	Square bottom right	Fourier grad
Ti	10000	27.43e-6	56	13.4	Square bottom right	Fourier gradient
Ti	10000	20e-6	54.8	13.8	Square bottom right	Fourier gradient
Ti	10000	15e-6	55.2	13.3	Square bottom right	Fourier gradient
Ti	10000	10e-6	52.0	13.0	Square bottom right	Fourier gradient
Ti	10000	5e-6	54.0	11.6	Square bottom right	Fourier gradient
Ti	2000	38.78E-6	0.0	8.4	Square bottom right	Fourier gradient
Ti	2000	30.0E-6	0.0	8.0	Square bottom right	Fourier gradient
Ti	2000	25.0E-6	0.4	8.4	Square bottom right	Fourier gradient
Ti	2000	20.0E-6	0.0	5.8	Square bottom right	Fourier gradient
Ti	2000	15.0E-6	0.0	7.6	Square bottom right	Fourier gradient
Ti	2000	10.0E-6	0.8	1.6	Square bottom right	Fourier gradient
