Repository: tjyderrien/spp-extended-theory

# README #

# Structure of the code

The code is now made of 3 branches. 
* Branch release: contains the seemingly stable public code for the community.
* Branch master:  contains a more advanced version of code for the community. 
* Branch develop: contains the latest code, with non-tested features and possible bugs.

# Main developers

* T.J.-Y. Derrien: developing spp and keldysh theory, programming. 

* F. Preucil: programming the multilayer solver

* Y. Levy: LIPSS database contributor.

* J. Bonse: Provided the tabulated Palik data.

# Current collaborators for this code

* Stephan Gräf (Jena University): user for Sipe theory.

* Inam Mirza (Hilase Centre, Prague): user for compound materials

* Aleksander Kovacevic (Bratislava, Serbia): multilayered materials

# Purpose of this project

You may find a collection of programs aiming to develop control over the transient excitation of Surface Plasmon Polaritons (SPPs) upon laser irradiation. 
SPPs can be used with light to enhance local power density, but also to induce Laser-Induced Periodic Surface Structures (LIPSS).

## Concept

This code contains optical data for many materials on a large range of wavelengths. These databasis were tabulated from Palik (Handbook of optical constants, Academic Press 1985), and sometimes refractiveindex.info databases. There exists possibility to import optical data using importPalikData.py. An automatic documentation can be found in the folder ./doc. If not up to date, run <bash generate.sh> (Linux).

## Contents

For each (material, wavelength), the following theories can be applied. 

* SPP theory for single interface (coded in Python 2, validated, multi-material, published), 

* SPP theory for multilayer systems: 3 layer model (available with Maple: under developement in Python 3), published.

* SPP theory for rough interfaces: Sipe model (coded in Python 2, validated), Sipe-Drude model (coded in Python 2, validated, published by Jörn Bonse in 2005, 2009).

## For users familiar with Git. 

* For educated users: it is advised to download in HTTP mode using git clone https://tjyderrien@bitbucket.org/tjyderrien/spp-extended-theory.git

* For hardcore users, you may need SSH protocol (key is required, contact me via email) to donwload: 
 git clone git@bitbucket.org:tjyderrien/spp-extended-theory.git

## Note to Windows users

The code works with Windows: 
* Install Anaconda (Python) for Windows (during install: no need for the symbolic linking compatibility). 
* Download the present repository,  
* Open/Edit the .py files and enjoy. 

Most of routines were not tested with Windows, so feel free to address any problem to <derrien@fzu.cz.>

# How to use ?

* To use the code, install Anaconda on your system (https://www.continuum.io/downloads), and then execute: "git clone git@bitbucket.org:tjyderrien/spp-extended-theory.git" in a terminal.

## Use git to publish your changes. Here are basic commands

* To download the simulation code, type: git clone git@bitbucket.org:tjyderrien/spp-extended-theory.git

* git pull: download latest changes to your version of the code (no worries, it is non-destructive to your changes!)

* git add [File1 [File2 [...]]]: use this command to add the files you would like to update/add. 

* git commit -m 'LIPSS database: update of Aug 7th 2015': Just give the description of changes you have applied. 

* git push: Upload your changes to the central server on Bitbucket.org.

# README #

# Concept

This set of Python functions allow to predict possibilities of SPP on various materials, and for various wavelengths.

The model is limited to two semi-infinite materials sharing one interface.

# List of executable files

## plotSPPmultiMaterialData.py: 

Plots the SPP period as function of material's Re(epsilon). 

This file uses self-made database Material.csv, where different data were collected by hand.

## plotMultiwavelength.py: 

Generates several plots as function of irradiation wavelength: 

* Dielectric permittivity as function of wavelength

* Dispersion relation w(k)

* SPP period as a function of wavelength

* SPP life time as function of wavelength, and compared with Raether formula. 

This file uses database with the shape (lambda, n, k) that can be found on some websites: 

* refractiveindex.info

* SOPRA database (given with GsVit software)

/!\ Refractive index databases can completely modify results. In particular, SOPRA database is very bad for SPP group velocities (> c !!).

## makeTable.py

* Generate a table of SPP-active materials. Modify the source to get list of active interfaces for:  symmetric SPP, asymmetric +/- SPP

File: SimpleSPP/MaterialOpticalDatabaseForPlasmonics.csv
# Database of dielectric index for different materials for plasmonic applications						Make tables for these combinations							
# 1	2	3	4	5	6	7	8	9	10	11	12	13	14
# Material	Bandgap(eV)/EF	wavelength	Real(eps)	Imag(eps)	MainProperty	SPPdecayDeptAir	SPPdecayLength	Lifetime	AtomicMass(uma)	MeltingTemperature	BoilingTemperature	CriticalPoint[VE_Fortov_ThePhysicsOfNon-idealPlasma]	HeatConductivity300K(W/m/K)
Air	10?	1064	1	0	-	?	?	?	?	?	?	?	?
Air	10?	1060	1	0	-	?	?	?	?	?	?	?	?
Air	10?	1030	1	0	-	?	?	?	?	?	?	?	?
Air	10?	1026	1	0	-	?	?	?	?	?	?	?	?
Air	10?	800	1	0	-	?	?	?	?	?	?	?	?
Air	10?	532	1	0	-	?	?	?	?	?	?	?	?
Air	10?	515	1	0	-	?	?	?	?	?	?	?	?
Air	10?	400	1	0	-	?	?	?	?	?	?	?	?
Air	10?	355	1	0	-	?	?	?	?	?	?	?	?
Ag (Johnson 1972)	-5.51	800	-31.02135	0.40947	SPP-friendly	?	?	?	107.8682	1234	2483	7040	428
Ag (Johnson 1972)	-5.51	515	-10.6870256263	0.3269484	SPP-friendly	?	?	?	107.8682	1234	2483	7040	428
Ag (Johnson 1972)	-5.51	532	?	?	SPP-friendly	?	?	?	107.8682	1234	2483	7040	428
Ag (Johnson 1972)	-5.51	400	-4.4222	0.21035	SPP-friendly	?	?	?	107.8682	1234	2483	7040	428
Ag (Palik)	-5.51	1064	-51.9906092394	3.3798018696	SPP-friendly	?	?	?	107.8682	1234	2483	7040	428
Ag (Palik)	-5.51	1060	-51.5744379628	3.3509576686	SPP-friendly	?	?	?	107.8682	1234	2483	7040	428
Ag (Palik)	-5.51	1030	-48.5137789867	3.1351405188	SPP-friendly	?	?	?	107.8682	1234	2483	7040	428
#Ag (Palik)	-5.51	800	-27.95334579	1.522940132	SPP-friendly	?	?	?	107.8682	1234	2483	7040	428
#Ag (Palik)	-5.51	400	-3.772571	0.6747	SPP-friendly	?	?	?	107.8682	1234	2483	7040	428
Al2O3 (Palik)	8.7	800	3.0976959425	0	?	?	?	?	101.961276	?	?	?	?
Al2O3 (Palik)	8.7	400	3.1933167252	0	?	?	?	?	101.961276	?	?	?	?
#Al2O3 (Malitson 1972)	8.7	800	3.09795201	0	?	?	?	?	101.961276	?	?	?	?
#Al2O3 (Malitson 1972)	8.7	400	3.19158225	0	?	?	?	?	101.961276	?	?	?	?
# Al (Rakic 1998)	-11.7	1030	-90.188	27.695	?	?	?	?	?	933	2730	8000	237
# Al (Rakic 1995)	-11.7	1030	-95.117	27.653	?	?	?	?	?	933	2730	8000	237
# Al (Ordal 1988)	-11.7	1030	-100.1	26.33	?	?	?	?	?	933	2730	8000	237
# Al (Sopra)	-11.7	1030	-63.5625	47.32	?	?	?	?	?	933	2730	8000	237
Al (Palik)	-11.7	1064	-106.903253392	25.5231385673	?	?	?	?	26.981538	933	2730	8000	237
Al (Palik)	-11.7	1030	-97.5934562074	25.2698472743	?	?	?	?	26.981538	933	2730	8000	237
Al (Palik)	-11.7	800	-63.5517422891	47.311599101	?	?	?	?	26.981538	933	2730	8000	237
Al (Palik)	-11.7	532	-41.0808347092	11.4439221225	?	?	?	?	26.981538	933	2730	8000	237
Al (Palik)	-11.7	515	-38.5204693512	10.2727453429	?	?	?	?	26.981538	933	2730	8000	237
Al (Palik)	-11.7	400	-23.3869252676	4.7651285889	?	?	?	?	26.981538	933	2730	8000	237
#Al (Rakic 1998)	-11.7	800	-61.0838	44.7890895	?	?	?	?	26.981538	933	2730	8000	237
#Al (Rakic 1998)	-11.7	400	-21.988	4.3875	?	?	?	?	26.981538	933	2730	8000	237
Au (Palik)	-5.52	3000	-343.019737105	60.99955446	SPP-friendly	?	?	?	196.96657	1337	3080	8970	318
Au (Palik)	-5.52	1064	-53.9750447965	4.1927284748	SPP-friendly	?	?	?	196.96657	1337	3080	8970	318
Au (Palik)	-5.52	1030	-49.5738812793	3.8128269897	SPP-friendly	?	?	?	196.96657	1337	3080	8970	318
Au (Palik)	-5.52	800	-26.154188586	1.8503881331	?	?	?	?	196.96657	1337	3080	8970	318
Au (Palik)	-5.52	532	-5.5821113148	2.2474282255	?	?	?	?	196.96657	1337	3080	8970	318
Au (Palik)	-5.52	515	-4.0049948161	2.6508704014	?	?	?	?	196.96657	1337	3080	8970	318
Au (Palik)	-5.52	400	-1.077365811	6.4857087282	?	?	?	?	196.96657	1337	3080	8970	318
#Au (Johnson 1972)	-5.52	800	-24.062	1.5069	SPP-friendly	?	?	?	196.96657	1337	3080	8970	318
#Au (Johnson 1972)	-5.52	400	-1.658	5.7354	?	?	?	?	196.96657	1337	3080	8970	318
Be (Palik)	-14.3	1030	-4.9760337133	25.7792698365	?	?	?	?	9.012182	?	?	?	?
Be (Palik)	-14.3	800	0.165233	23.2214	?	?	?	?	9.012182	?	?	?	?
Be (Palik)	-14.3	515	0.7535465468	20.9545759552	?	?	?	?	?	?	?	?	?
Be (Palik)	-14.3	400	-1.4228	18.1118	?	?	?	?	9.012182	?	?	?	?
#Be (Rakic 1998)	-14.3	800	0.28153	23.201	?	?	?	?	9.012182	?	?	?	?
#Be (Rakic 1998)	-14.3	400	-1.554	18.074	?	?	?	?	9.012182	?	?	?	?
BK7 (Malitson 1965)	1000	1064	2.1014332459	0	?	?	?	?	9.012182	?	?	?	?
BK7 (Malitson 1965)	1000	1060	2.1015721248	0	?	?	?	?	9.012182	?	?	?	?
BK7 (Malitson 1965)	1000	1030	2.1026312598	0	?	?	?	?	9.012182	?	?	?	?
BK7 (Malitson 1965)	1000	800	2.1121401945	0	?	?	?	?	9.012182	?	?	?	?
BK7 (Malitson 1965)	1000	532	2.1337299125	0	?	?	?	?	9.012182	?	?	?	?
BK7 (Malitson 1965)	1000	400	2.1616156061	0	?	?	?	?	9.012182	?	?	?	?
Bi (Hagemann 1974)	-9.9	1030	-3.5332	34.259	?	?	?	?	208.98038	?	?	?	?
Bi (Hagemann 1974)	-9.9	800	-6.6142	21.075	?	?	?	?	208.98038	?	?	?	?
Bi (Hagemann 1974)	-9.9	400	-2.3221	6.7554	?	?	?	?	208.98038	?	?	?	?
a-C (Palik)	3.5	1030	3.9310976904	4.8977167525	?	?	?	?	?	?	?	?	?
a-C (Palik)	3.5	800	4.8006003903	3.3739507473	?	?	?	?	?	?	?	?	?
a-C (Palik)	3.5	515	4.5214173998	3.999671619	?	?	?	?	?	?	?	?	?
a-C (Palik)	3.5	400	3.5251079347	3.7731838182	?	?	?	?	?	?	?	?	?
#a-C (Hagemann 1974)	3.5	800	3.1988	3.1627	?	?	?	?	?	?	?	?	?
#a-C (Hagemann 1974)	3.5	400	2.5727	2.364	?	?	?	?	?	?	?	?	?
Co (Palik)	0?	1030	-21.1016876456	37.2440534204	?	?	?	?	58.9332	?	?	?	?
Co (Palik)	0?	800	-17.6549293361	25.1974862128	?	?	?	?	58.9332	?	?	?	?
Co (Palik)	0?	515	-9.6679549703	11.2333417328	?	?	?	?	?	?	?	?	?
Co (Palik)	0?	400	-7.7408591846	7.626739199	?	?	?	?	58.9332	?	?	?	?
#Co (Johnson 1974)	0?	400	-6.2287	9.3151	?	?	?	?	58.9332	?	?	?	?
#Co (Johnson 1974)	0?	800	-16.873	23.897	?	?	?	?	58.9332	?	?	?	?
Cr (Johnson 1974)	-1000	1030	-0.62993	24.915	?	?	?	?	51.9961	2130	2945	9620	97
Cr (Johnson 1974)	-1000	1026	-0.672122310000001	24.8657476	?	?	?	?	51.9961	2130	2945	9620	97
#Cr (Palik)	-1000	1030	2.01727	38.7566856739	?	?	?	?	51.9961	2130	2945	9620	97
Cr (Palik)	-1000	1026	2.00587795183	38.7252583646	?	?	?	?	51.9961	2130	2945	9620	97
Cr (Palik)	-1000	800	-1.4237302905	36.2903695904	?	?	?	?	51.9961	2130	2945	9620	97
Cr (Palik)	-1000	515	-12.1443190198	24.8009177093	?	?	?	?	?	2130	2945	9620	97
Cr (Palik)	-1000	400	-10.649373604	10.7569171256	?	?	?	?	51.9961	2130	2945	9620	97
#Cr (Johnson 1974)	-1000	800	-1.9825	21.88	?	?	?	?	51.9961	2130	2945	9620	97
#Cr (Johnson 1974)	-1000	400	-4.0552	11.48	?	?	?	?	51.9961	2130	2945	9620	97
#Cu (Rakic 1998)	-7.03	1030	-46.343	4.7987	?	?	?	?	63.546	1357	2840	8390	397
#Cu (Johnson 1974)	-7.03	800	-25.067	2.5418	?	?	?	?	63.546	1357	2840	8390	397
#Cu (Johnson 1974)	-7.03	400	-2.8155	5.5976	?	?	?	?	63.546	1357	2840	8390	397
Cu (Palik)	-7.03	1064	-36.8527671051	4.7178065777	?	?	?	?	?	1357	2840	8390	397
Cu (Palik)	-7.03	1030	-46.6046581932	4.7188669976	?	?	?	?	63.546	1357	2840	8390	397
Cu (Palik)	-7.03	800	-25.2739024871	2.5157955079	?	?	?	?	63.546	1357	2840	8390	397
Cu (Palik)	-7.03	532	-5.5899406507	5.5238405464	?	?	?	?	?	1357	2840	8390	397
Cu (Palik)	-7.03	515	-5.4822221975	5.821281567	?	?	?	?	?	1357	2840	8390	397
Cu (Palik)	-7.03	400	-3.4917	5.2156	?	?	?	?	63.546	1357	2840	8390	397
Cu (Palik)	-7.03	355	-1.9937293241	4.9290716854	?	?	?	?	?	1357	2840	8390	397
#l-Cu-Miller	?	1064	-4.3012645724	3.706694125	?	?	?	?	?	1357	2840	8390	397
#l-Cu-Miller	?	1030	-4.5145831599	3.6653846127	?	?	?	?	?	1357	2840	8390	397
#l-Cu-Miller	?	532	-6.2285500381	5.3707259332	?	?	?	?	?	1357	2840	8390	397
#l-Cu-Miller	?	515	-6.2210202335	5.7121330119	?	?	?	?	?	1357	2840	8390	397
#l-Cu-Miller	?	355	-12.956924815	4.710430571	?	?	?	?	?	1357	2840	8390	397
Diamond (Palik)	5.5	800	5.7710977433	0	?	?	?	?	12.0107	?	?	?	?
Diamond (Palik)	5.5	400	6.0763406147	1.70E-006	?	?	?	?	12.0107	?	?	?	?
# Diamond (Phillip 1964)	5.5	800	5.7831	0	?	?	?	?	12.0107	?	?	?	?
# Diamond (Phillip 1964)	5.5	400	6.0524	0	?	?	?	?	12.0107	?	?	?	?
Ethanol (Kedenburg 2012)	10	800	1.8423	0.00000021	?	?	?	?	?	?	?	?	?
#Fe (Johnson 1974)	-1000	1030	-6.6275	23.004	?	?	?	?	?	1808	3023	9600	84
Fe (Palik)	-1000	1030	-9.0463980798	28.8437268491	?	?	?	?	?	1808	3023	9600	84
Fe (Palik)	-1000	800	-6.3830680324	20.1915998068	?	?	?	?	?	1808	3023	9600	84
Fe (Palik)	-1000	532	-4.0179377462	11.6284501248	?	?	?	?	?	1808	3023	9600	84
Fe (Palik)	-1000	515	-3.8856822747	11.1642494775	?	?	?	?	?	1808	3023	9600	84
Fe (Palik)	-1000	400	-3.0466931163	8.2715362176	?	?	?	?	?	1808	3023	9600	84
# Fe (Johnson 1974)	-1000	800	-2.7413	19.573	?	?	?	?	?	1808	3023	9600	84
# Fe (Johnson 1974)	-1000	400	-1.6139	11.724	?	?	?	?	?	1808	3023	9600	84
GaAs (Palik)	1.43	1030	12.2057444223	0	?	?	?	?	?	?	?	?	?
GaAs (Palik)	1.43	800	13.5493223521	0.6331581751	?	?	?	?	144.6446	?	?	?	?
GaAs (Palik)	1.43	515	17.61542911	3.1704653398	?	?	?	?	?	?	?	?	?
GaAs (Palik)	1.43	400	14.5334426724	18.7591999855	?	?	?	?	144.6446	?	?	?	?
# GaAs (Aspnes 1986)	1.43	800	13.561	0.63105	?	?	?	?	144.6446	?	?	?	?
# GaAs (Aspnes 1986)	1.43	400	14.533	18.76	?	?	?	?	144.6446	?	?	?	?
GaP (Palik)	2.26	1030	9.6898473409	0	?	?	?	?	?	?	?	?	?
GaP (Palik)	2.26	800	10.1327539051	0	?	?	?	?	100.696761	?	?	?	?
GaP (Palik)	2.26	515	12.5690573316	0.0114407464	?	?	?	?	?	?	?	?	?
GaP (Palik)	2.26	400	17.5256916815	2.3051457315	?	?	?	?	100.696761	?	?	?	?
# GaP (Aspnes 1983)	2.26	800	10.201	0	?	?	?	?	100.696761	?	?	?	?
# GaP (Aspnes 1983)	2.26	400	17.524	2.3041	?	?	?	?	100.696761	?	?	?	?
#GaInP	0?	800	11.055	0	?	?	?	?	215.514761	?	?	?	?
#GaInP	0?	400	19.898	8.3385          ?               ?	?               ?	215.514761				?	?	?	?
Ge (Palik)	0.67	1030	18.9863209355	1.1107361729	?	?	?	?	?	?	?	?	?
Ge (Palik)	0.67	800	21.9612395515	3.0143720542	?	?	?	?	72.64	?	?	?	?
Ge (Palik)	0.67	515	15.0288705695	22.473032106	?	?	?	?	?	?	?	?	?
Ge (Palik)	0.67	400	12.2411976084	18.3399120783	?	?	?	?	72.64	?	?	?	?
# Ge (Aspnes 1983)	0.67	800	22.0765	3.0347	?	?	?	?	72.64	?	?	?	?
# Ge (Aspnes 1983)	0.67	400	12.2406	18.3387	?	?	?	?	72.64	?	?	?	?
#Graphite (Djurisic 1999, o)	1000	800	6.0825	10.673	?	?	?	?	?	?	?	?	?
Graphite (Palik, o)	1000	800	5.950607352	11.5750444	?	?	?	?	?	?	?	?	?
Graphite (Palik, o)	1000	400	5.2003	6.7596	?	?	?	?	?	?	?	?	?
#Graphite (Djurisic 1999, o)	1000	400	5.5286	6.4867	?	?	?	?	12.0107	?	?	?	?
Graphite (Djurisic 1999, e)	1000	400	2.3475	0.053571	?	?	?	?	12.0107	?	?	?	?
# Graphene	0?	800	5.8342	8.9076	?	?	?	?	12.0107	?	?	?	?
# Graphene	0?	400	6.0921	6.1229	?	?	?	?	12.0107	?	?	?	?
H2O (Palik)	6.5	1030	1.74608259	5.40E-006	?	?	?	?	?	?	?	?	?
H2O (Palik)	6.5	800	1.75837	3.32E-007	Temperature	?	?	?	18.01528	?	?	?	?
H2O (Palik)	6.5	515	1.791308291	3.63E-009	?	?	?	?	?	?	?	?	?
H2O (Palik)	6.5	400	1.822496	4.27E-009	Temperature	?	?	?	18.01528	?	?	?	?
# H2O (Hale 1973)	6.5	800	1.7662	3.32E-007	Temperature	?	?	?	18.01528	?	?	?	?
# H2O (Hale 1973)	6.5	400	1.7929	0.000000005	Temperature	?	?	?	18.01528	?	?	?	?
InP (Palik)	?	1030	10.8824507233	0	?	?	?	?	?	?	?	?	?
InP (Palik)	?	800	11.9296534741	1.4568728233	?	?	?	?	?	?	?	?	?
InP (Palik)	?	515	13.8516323738	3.4585610174	?	?	?	?	?	?	?	?	?
InP (Palik)	?	400	16.4924734829	15.2972245332	?	?	?	?	?	?	?	?	?
InP (Bonse 2005)	1.35	800	12.21	1.4	?	?	?	?	145.791761	?	?	?	?
#InP (Palik)	1.35	800	11.9296534741	1.4568728233	?	?	?	?	145.791761	?	?	?	?
InP (Palik)	1.35	400	16.4924734829	15.2972245332	?	?	?	?	145.791761	?	?	?	?
# InP (Aspnes 1983)	1.35	800	11.939	1.4589	?	?	?	?	145.791761	?	?	?	?
# InP (Aspnes 1983)	1.35	400	16.493	15.287	?	?	?	?	145.791761	?	?	?	?
Li (Palik)	-4.74	1030	-23.6568761572	3.7548818932	?	?	?	?	?	?	?	?	?
Li (Palik)	-4.74	800	-14.2502482297	2.167363275	?	?	?	?	6.941	?	?	?	?
Li (Palik)	-4.74	515	-5.1279096992	0.9648574142	?	?	?	?	?	?	?	?	?
Li (Palik)	-4.74	400	-2.5830004795	0.9646702413	?	?	?	?	6.941	?	?	?	?
# Li (Rasigni 1977)	-4.74	800	-14.196	2.1632	?	?	?	?	6.941	?	?	?	?
# Li (Rasigni 1977)	-4.74	400	-2.5823	0.96795	?	?	?	?	6.941	?	?	?	?
#Mo (Ordal 1988)	-10	1030	-11.728	20.297	?	?	?	?	?	2887	5442	16140	137
Mo (Palik)	-10	1064	-14.0830652336	20.7890417643	?	?	?	?	?	2887	5442	16140	137
Mo (Palik)	-10	1030	-11.6291789477	20.6107572133	?	?	?	?	?	2887	5442	16140	137
Mo (Palik)	-10	800	2.0803009734	24.5243998446	?	?	?	?	?	2887	5442	16140	137
Mo (Palik)	-10	532	0.4727333193	27.3083770712	?	?	?	?	?	2887	5442	16140	137
Mo (Palik)	?	515	-1.4975598355	26.9798217639	?	?	?	?	?	2887	5442	16140	137
Mo (Palik)	-10	400	-1.1887745095	19.5149912779	?	?	?	?	?	2887	5442	16140	137
Mg (Hagemann 1974)	-7.08	1030	-103.42	38.809	?	?	?	?	24.305	?	?	?	?
Mg (Hagemann 1974)	-7.08	800	-58.35	11.333	?	?	?	?	24.305	?	?	?	?
Mg (Hagemann 1974)	-7.08	400	-12.411	1.2508	?	?	?	?	24.305	?	?	?	?
Na (Palik)	?	1030	-19.7705635906	0.585077691	?	?	?	?	?	?	?	?	?
Na (Palik)	-1000	800	-11.843264425	0.353338855	?	?	?	?	22.98977	?	?	?	?
Na (Palik)	?	515	-4.4302140679	0.2615599698	?	?	?	?	?	?	?	?	?
Na (Palik)	-1000	400	-2.3046134546	0.2061651025	?	?	?	?	22.98977	?	?	?	?
# Na (Inagaki 1976)	-1000	800	-12.356	0.30588	?	?	?	?	22.98977	?	?	?	?
# Na (Inagaki 1976)	-1000	400	-2.2437	0.2382	?	?	?	?	22.98977	?	?	?	?
#Nb (Golovashkin 1969)	-1000	1030	-24.401	16.821	?	?	?	?	?	?	?	?	?
Nb (Palik)	?	1030	-21.1709802731	15.6507921827	?	?	?	?	?	?	?	?	?
Nb (Palik)	-1000	800	-6.7412975495	14.490964244	?	?	?	?	?	?	?	?	?
Nb (Palik)	?	515	0.0625884485	16.7860890146	?	?	?	?	?	?	?	?	?
Nb (Palik)	-1000	400	-0.610902861	12.8986952836	?	?	?	?	?	?	?	?	?
#Nb (Golovashkin 1969)	-1000	800	-10.62	15.785	?	?	?	?	?	?	?	?	?
Ni (Palik)	-1000	1064	-18.640392553	30.0456407203	SPP-friendly	?	?	?	58.6934	1727	3095	10330	91
Ni (Palik)	-1000	1030	-17.8077402901	28.97412511	SPP-friendly	?	?	?	58.6934	1727	3095	10330	91
Ni (Palik)	-1000	800	-13.0366147737	21.7290792445	SPP-friendly	?	?	?	58.6934	1727	3095	10330	91
Ni (Palik)	-1000	532	-6.8989018646	10.9432968494	SPP-friendly	?	?	?	58.6934	1727	3095	10330	91
Ni (Palik)	?	515	-6.3891188886	10.4124458526	?	?	?	?	?	1727	3095	10330	91
Ni (Palik)	-1000	400	-2.9793411362	7.6004559256	SPP-friendly	?	?	?	58.6934	1727	3095	10330	91
# Ni (Johnson 1974)	-1000	400	-3.7755	8.8988	SPP-friendly	?	?	?	58.6934	1727	3095	10330	91
# Ni (Johnson 1974)	-1000	800	-19.017	21.7031	SPP-friendly	?	?	?	58.6934	1727	3095	10330	91
# Ni (Johnson 1974)	-1000	1030	-26.167	29.222	SPP-friendly	?	?	?	58.6934	1727	3095	10330	91
Pt (Palik)	?	1030	-22.3711786863	41.8216862468	?	?	?	?	?	2045	4100	14330	72
Pt (Palik)	-1000	800	-16.4677527696	28.105001226	?	?	?	?	195.078	2045	4100	14330	72
Pt (Palik)	?	515	-8.3674402558	14.2972059336	?	?	?	?	?	2045	4100	14330	72
Pt (Palik)	-1000	400	-5.108912402	9.7717726314	?	?	?	?	195.078	2045	4100	14330	72
#Pt (Rakic 1998)	-1000	800	-16.449	28.362	?	?	?	?	195.078	2045	4100	14330	72
#Pt (Rakic 1998)	-1000	400	-5.118	9.844	?	?	?	?	195.078	2045	4100	14330	72
a-Si (Palik)	1000	1064	12.9374714684	0	?	?	?	?	28.0855	?	?	?	?
a-Si (Palik)	1000	1030	13.0522658011	0	?	?	?	?	28.0855	?	?	?	?
a-Si (Palik)	1000	800	15.1665005819	0.85202035	?	?	?	?	28.0855	?	?	?	?
a-Si (Palik)	1000	532	18.830001168	7.7688711797	?	?	?	?	28.0855	?	?	?	?
a-Si (Palik)	?	515	18.9369203048	8.7481704684	?	?	?	?	?	?	?	?	?
a-Si (Palik)	1000	400	13.3894875163	18.839368447	?	?	?	?	28.0855	?	?	?	?
Si (Palik)	1.12	1064	12.6893281	0.0067935529	?	?	?	?	28.0855	?	?	?	?
Si (Palik)	1.12	1030	12.80259	0.0109	?	?	?	?	28.0855	?	?	?	?
Si (Palik)	1.12	1000	12.902948	0.014685	?	?	?	?	28.0855	?	?	?	?
Si (Palik)	1.12	800	13.6338991279	0.0479330857	?	?	?	?	28.0855	?	?	?	?
Si (Palik)	1.12	532	17.2203194249	0.3647867245	?	?	?	?	28.0855	?	?	?	?
Si (Palik)	1.12	515	17.8251990451	0.5066899508	?	?	?	?	?	?	?	?	?
Si (Palik)	1.12	400	30.8542847158	4.300769121	?	?	?	?	28.0855	?	?	?	?
#l-Si (Gellison)	1.12	1064	-16.92943996	62.91836213	?	?	?	?	28.0855	?	?	?	?
#l-Si (Gellison)	1.12	1030	-16.90553111	60.8265925	?	?	?	?	28.0855	?	?	?	?
#l-Si (Gellison)	1.12	800	-16.65927254	46.59419926	?	?	?	?	28.0855	?	?	?	?
#l-Si (Gellison)	1.12	532	-15.91949225	29.6871163	?	?	?	?	28.0855	?	?	?	?
#l-Si (Gellison)	1.12	400	-14.99576095	21.10250214	?	?	?	?	28.0855	?	?	?	?
#Si (Aspnes 1983)	1.12	800	13.646	0.048345	?	?	?	?	28.0855	?	?	?	?
# Si (Aspnes 1983)	1.12	532	17.2364	0.43004	?	?	?	?	28.0855	?	?	?	?
# Si (Aspnes 1983)	1.12	343	18.8384	31.6251	?	?	?	?	?	?	?	?	?
# Si (Aspnes 1983)	1.12	400	30.8469	4.2994	?	?	?	?	?	?	?	?	?
SiC (Palik)	3	1064	6.675168	0	Anisotropic	?	?	?	40.0962	?	?	?	?
SiC (Palik)	3	1030	6.6858008068	0	Anisotropic	?	?	?	40.0962	?	?	?	?
SiC (Palik)	3	800	6.7763991511	0	Anisotropic	?	?	?	40.0962	?	?	?	?
SiC (Palik)	3	532	7.1305054229	0	Anisotropic	?	?	?	40.0962	?	?	?	?
SiC (Palik)	3	515	7.1767099556	0	?	?	?	?	?	?	?	?	?
SiC (Palik)	3	400	7.6448205475	0.0010522496	Anisotropic	?	?	?	40.0962	?	?	?	?
# SiO2 (Malitson 1965)	7.8	1060	2.10163009	0	?	?	?	?	?	?	?	?	?
SiO2 (Palik)	7.8	1064	2.1014561254	0	?	?	?	?	60.0843	?	?	?	?
SiO2 (Palik)	7.8	1030	2.1026565205	0	?	?	?	?	60.0843	?	?	?	?
SiO2 (Palik)	7.8	800	2.1124739397	0	?	?	?	?	60.0843	?	?	?	?
SiO2 (Palik)	7.8	532	2.1337923141	0	?	?	?	?	60.0843	?	?	?	?
SiO2 (Palik)	?	515	2.1361639897	0	?	?	?	?	?	?	?	?	?
SiO2 (Palik)	7.8	400	2.1614446988	0	?	?	?	?	60.0843	?	?	?	?
# SiO2 (Malitson 1965)	7.8	800	2.11208089	0	?	?	?	?	60.0843	?	?	?	?
# SiO2 (Malitson 1965)	7.8	400	2.16119401	0	?	?	?	?	60.0843	?	?	?	?
Steel (Iaroslav)	?	1030	-7.977157246	28.7578133	?	?	?	?	60.0843	?	?	?	?
Steel (Iaroslav)	?	800	-7.977157246	28.7578133	?	?	?	?	60.0843	?	?	?	?
Ta (Palik)	?	1030	-25.244855424	10.0419162702	?	?	?	?	180.9479	?	?	?	?
Ta (Palik)	-1000	800	-11.1662116987	7.9007531743	?	?	?	?	180.9479	?	?	?	?
Ta (Palik)	?	515	3.5071008109	10.3364800611	?	?	?	?	?	?	?	?	?
Ta (Palik)	-1000	400	2.4868800163	12.6038227233	?	?	?	?	180.9479	?	?	?	?
#Ta (Ordal 1988)	-1000	800	-10.873	7.7319	?	?	?	?	180.9479	?	?	?	?
#Ta (?)	-1000	400	-3.3356	6.7487	?	?	?	?	180.9479	?	?	?	?
#Ti (Palik) 	-8.84	1064	0.3359	22.564512	?	?	?	?	?	1938	3560	11790	22
Ti (Palik) 	-8.84	1060	0.3355	22.5108	?	?	?	?	?	1938	3560	11790	22
#Ti (Palik)	-8.84	1030	0.3325	22.11	?	?	?	?	?	1938	3560	11790	22
#Ti (Palik)	-8.84	800	-2.852	19.1142	Anisotropic	?	?	?	47.867	1938	3560	11790	22
#Ti (Palik)	-8.84	532	-3.0071305785	9.3361293388	Anisotropic	?	?	?	47.867	1938	3560	11790	22
#Ti (Palik)	?	515	-2.7975546485	8.8997482993	?	?	?	?	?	1938	3560	11790	22
#Ti (Palik)	-8.84	400	-2.22	6.665	Anisotropic	?	?	?	47.867	1938	3560	11790	22
Ti (Johnson 1974)	-8.84	1030	-4.2656	27.277	?	?	?	?	?	1938	3560	11790	22
Ti (Johnson 1974)	-8.84	800	-6.206969	25.2	?	?	?	?	?	1938	3560	11790	22
Ti (Johnson 1974)	-8.84	400	-4.362393	12.3619	?	?	?	?	?	1938	3560	11790	22
# Ti (Ordal 1988)	-8.84	1030	0.9959	22.44	?	?	?	?	?	1938	3560	11790	22
# Ti (Mash 1973)	-8.84	1030	-1.5018	24.477	?	?	?	?	?	1938	3560	11790	22
# Ti (Sopra)	-8.84	1030	-2.818	18.9767	?	?	?	?	?	1938	3560	11790	22
# TiO2 (Devore 1951, o)	10	1064	6.14494521	0	Anisotropic	?	?	?	?	?	?	?	?
# TiO2 (Devore 1951, o)	10	1060	6.14692849	0	Anisotropic	?	?	?	?	?	?	?	?
TiO2 (Palik, o)	10	1030	7.5345837741	0	Anisotropic	?	?	?	?	?	?	?	?
TiO2 (Palik, o)	10	800	7.7841	0	Anisotropic	?	?	?	?	?	?	?	?
TiO2 (Palik, o)	10	400	11.5541541644	0.0008037	Anisotropic	?	?	?	?	?	?	?	?
# TiO2 (Devore 1951, o)	10	800	6.348888	0	Anisotropic	?	?	?	?	?	?	?	?
TiO2 (Devore 1951, o)	10	532	7.11715684	0	Anisotropic	?	?	?	?	?	?	?	?
# TiO2 (Palik ?)	10	400	8.24666089	0	Anisotropic	?	?	?	?	?	?	?	?
V (Palik)	?	1030	-2.2422286813	22.5801869835	?	?	?	?	50.9415	?	?	?	?
V (Palik)	-1000	800	1.8811754711	21.7643383634	?	?	?	?	50.9415	?	?	?	?
V (Palik)	?	515	3.1456775649	22.8817873865	?	?	?	?	?	?	?	?	?
V (Palik)	-1000	400	-4.9179209936	17.2432733273	?	?	?	?	50.9415	?	?	?	?
#V (Johnson 1974)	-1000	800	-0.39032	20.521	?	?	?	?	50.9415	?	?	?	?
#V (Johnson 1974)	-1000	400	-2.4202	21.692	?	?	?	?	50.9415	?	?	?	?
W (Palik)	-9.524	800	5.2163591009	19.4375533271	?	?	?	?	183.84	3672	?	?	?
W (Palik)	?	515	4.4812034305	18.7331460845	?	?	?	?	?	3672	?	?	?
W (Palik)	-9.524	400	5.6821780072	16.3395164469	?	?	?	?	183.84	3672	?	?	?
W (Palik)	-9.524	1030	-4.0873495352	21.7527220311	?	?	?	?	?	3672	?	?	?
W (Palik)	-9.524	1060	-5.3351	21.733	?	?	?	?	?	?	?	?	?
#W (Rakic 1998)	-9.524	800	4.4655	19.905	?	?	?	?	183.84	?	?	?	?
#W (Rakic 1998)	-9.524	400	4.0653	16.453	?	?	?	?	183.84	?	?	?	?
# ZnO (Bond 1965, o)	3.37	800	3.83807	0	Anisotropic	?	?	?	?	?	?	?	?
# ZnO (Bond 1965, o)	3.37	400	3.83807	0	Anisotropic	?	?	?	?	?	?	?	?
ZnO (Bond 1965, o)	3.37	3000	3.6390080825	0	Anisotropic	?	?	?	?	?	?	?	?
ZnO (Bond 1965, e)	3.37	3000	3.69331524	0	Anisotropic	?	?	?	?	?	?	?	?
ZnO (Bond 1965, o)	3.37	1030	3.77019889	0	Anisotropic	?	?	?	?	?	?	?	?
ZnO (Bond 1965, o)	3.37	266	5.3784557638	0	Anisotropic	?	?	?	?	?	?	?	?
ZnO (Postava 2000)	3.37	400	5.107344	0.07232	Anisotropic	?	?	?	?	?	?	?	?
ZnO (Postava 2000)	3.37	800	3.8025	0	Anisotropic	?	?	?	?	?	?	?	?
#Zr (Krishnan 1994)	3.37	1064	?	?	Anisotropic	?	?	?	?	?	?	?	?
#Zr* (Krishnan 1994)	3.37	1030	-13.2653745155	21.2030063875	Anisotropic	?	?	?	?	?	?	?	?
Zr (Krishnan 1994)	3.37	930	-13.2653745155	21.2030063875	Anisotropic	?	?	?	?	?	?	?	?
Zr (Krishnan 1994)	3.37	800	-10.5610940234	16.3782061165	Anisotropic	?	?	?	?	?	?	?	?
Zr (Krishnan 1994)	3.37	532	-5.1269745374	9.9620277282	Anisotropic	?	?	?	?	?	?	?	?
Zr (Krishnan 1994)	?	515	-4.6618379914	9.1960619733	?	?	?	?	?	?	?	?	?
Zr (Krishnan 1994)	3.37	400	-2.8059615522	7.1801637564	Anisotropic	?	?	?	?	?	?	?	?
