Repository: tjyderrien/spp-extended-theory

# README #

# Structure of the code

The code is now made of 3 branches. 
* Branch release: contains the seemingly stable public code for the community.
* Branch master:  contains a more advanced version of code for the community. 
* Branch develop: contains the latest code, with non-tested features and possible bugs.

# Main developers

* T.J.-Y. Derrien: developing spp and keldysh theory, programming. 

* F. Preucil: programming the multilayer solver

* Y. Levy: LIPSS database contributor.

* J. Bonse: Provided the tabulated Palik data.

# Current collaborators for this code

* Stephan Gräf (Jena University): user for Sipe theory.

* Inam Mirza (Hilase Centre, Prague): user for compound materials

* Aleksander Kovacevic (Bratislava, Serbia): multilayered materials

# Purpose of this project

You may find a collection of programs aiming to develop control over the transient excitation of Surface Plasmon Polaritons (SPPs) upon laser irradiation. 
SPPs can be used with light to enhance local power density, but also to induce Laser-Induced Periodic Surface Structures (LIPSS).

## Concept

This code contains optical data for many materials on a large range of wavelengths. These databasis were tabulated from Palik (Handbook of optical constants, Academic Press 1985), and sometimes refractiveindex.info databases. There exists possibility to import optical data using importPalikData.py. An automatic documentation can be found in the folder ./doc.

# README #

Symbolic change.

# Concept

This set of Python functions is aiming at performing calculations to predict spectroscopical features of laser-matter interaction. In particular, emphasis is put on prediction of Surface Plasmon Polaritons on various materials, and for various wavelengths.

# Note

SimpleSPP folder is limited to two semi-infinite materials sharing one interface.

# Description of executable files

## plotMultimaterials.py: 

Plots the SPP period as function of material's Re(epsilon). 

This file uses self-made database Material.csv, where different data were collected by hand.

## plotMultiwavelength.py: 

Generates several plots as function of irradiation wavelength: 

* Dielectric permittivity as function of wavelength

* Dispersion relation w(k)

* SPP period as a function of wavelength

* SPP life time as function of wavelength, and compared with Raether formula. 

This file uses database with the shape (lambda, n, k) that can be found on some websites: 

* refractiveindex.info

* SOPRA database (given with GsVit software)

/!\ Refractive index databases can completely modify results. In particular, SOPRA database is very bad for SPP group velocities (> c !!).

## makeTable.py

* Generate a table of SPP-active materials. Modify the source to get list of active interfaces for:  symmetric SPP, asymmetric +/- SPP

# Libraries:

## libSPP.py: 

This file contains many basic routines supporting the SPP theory:

### Basics for lasers

* omega(wavelength): just gives laser frequency from laser wavelength

* reflectivity(eps1, eps2): calculate the normal incidence reflectivity

* EpsilonToIndex(eps): generate n and k value for one complex epsilon value

### Basic routines of the SPP model

* betaSPP(wavelength, eps1, eps2): calculate SPP wavenumber from dielectric permittivities

* AsymmetricSPPconditionPos(eps1, eps2): + mode of asymmetric SPP condition

* AsymmetricSPPconditionNeg(eps1, eps2): - mode of asymmetric SPP condition

* SPPconditionValue(eps1, eps2): if <0, then symmetric SPP can be excited

* SPPcondition(eps1, eps2): tests if SPPconditionValue < 0 for one material combination

* OldSPPcondition(eps1, eps2): tests the SPP condition of non-absorbing materials (this theory is still widely used though not sufficient for most materials)

### Properties of SPPs

* period(beta): returns the period out of a (complex-valued) SPP wave number

* DecayDepth(kzSPP): Calculate decay depth with kzSPP (complex)

* kzSPP(wavelength, eps1, eps2): calculate wavenumber in direction of propagation

* DecayLengthSPP(beta): gives the decay distance of SPPs on surface

* SPPlength(beta): SAME FUNCTION. FIX THIS. 

* LifeTimeRaether(beta, eps2, eps1): provides SPP lifetime using Raether formula

### SPP database generation

* Drude(wavelength, ne, epsilon, nu): provides excitation of carriers - this function is incomplete for now

* ExperimentallyAchievable(OPD, DecayDepth): some function which checks if SPP decay depth is larger than optical penetration depth - (high risk experimental criterion)

* SPPactiveInterfaces(dbarray, comment): this produces a list of SPP active interfaces based on a database

* AsymmetricSPPposActiveInterfaces(dbarray, comment): same but for Asymmetric (+) SPPs

* AsymmetricSPPnegActiveInterfaces: same but for Asymmetric (-) SPPs. 

* GenerateDatabase(): build SPP database array from MaterialOpticalDatabaseForPlasmonics.csv

* ExportToTxt(dbarray, filename): exports an array to a textfile

File: spp_extended_theory/SimpleSPP/Database/PalikGraph/c-Si-77K-Dash.csv
#eV	absorption (cm-1)
1.09071	0.826096
1.09691	1.80985
1.09898	4.38451
1.10522	8.86336
1.1094	14.3617
1.1136	21.0448
1.12628	33.4208
1.14126	48.973
1.16301	76.2248
1.18966	128.579
1.22845	235.06
1.26373	373.295
1.29513	504.727
1.31483	604.866
1.33736	724.873
1.36028	834.444
1.3862	960.578
1.41261	1083.76
1.45044	1272.93
1.4921	1465.34
1.51766	1653.26
1.56715	1941.82
1.61216	2280.75
1.66473	2678.85
1.71578	3275.55
1.76506	3770.68
1.78516	4086.52
1.82951	4996.78
1.8679	6233.9
1.89632	7176.21
1.92154	8096.49
1.95078	9320.35
1.97673	9899.95
2.0182	11396.4
2.06834	13385.6
2.13982	16699.7
2.21796	20834.2
2.3829	31782.2
2.56011	50472.7
