Repository: tjyderrien/spp-extended-theory

# README #

# Structure of the code

The code is now made of 3 branches. 
* Branch release: contains the seemingly stable public code for the community.
* Branch master:  contains a more advanced version of code for the community. 
* Branch develop: contains the latest code, with non-tested features and possible bugs.

# Main developers

* T.J.-Y. Derrien: developing spp and keldysh theory, programming. 

* F. Preucil: programming the multilayer solver

* Y. Levy: LIPSS database contributor.

* J. Bonse: Provided the tabulated Palik data.

# Current collaborators for this code

* Stephan Gräf (Jena University): user for Sipe theory.

* Inam Mirza (Hilase Centre, Prague): user for compound materials

* Aleksander Kovacevic (Bratislava, Serbia): multilayered materials

# Purpose of this project

You may find a collection of programs aiming to develop control over the transient excitation of Surface Plasmon Polaritons (SPPs) upon laser irradiation. 
SPPs can be used with light to enhance local power density, but also to induce Laser-Induced Periodic Surface Structures (LIPSS).

## Concept

This code contains optical data for many materials on a large range of wavelengths. These databasis were tabulated from Palik (Handbook of optical constants, Academic Press 1985), and sometimes refractiveindex.info databases. There exists possibility to import optical data using importPalikData.py. An automatic documentation can be found in the folder ./doc.

# README #

Symbolic change.

# Concept

This set of Python functions is aiming at performing calculations to predict spectroscopical features of laser-matter interaction. In particular, emphasis is put on prediction of Surface Plasmon Polaritons on various materials, and for various wavelengths.

# Note

SimpleSPP folder is limited to two semi-infinite materials sharing one interface.

# Description of executable files

## plotMultimaterials.py: 

Plots the SPP period as function of material's Re(epsilon). 

This file uses self-made database Material.csv, where different data were collected by hand.

## plotMultiwavelength.py: 

Generates several plots as function of irradiation wavelength: 

* Dielectric permittivity as function of wavelength

* Dispersion relation w(k)

* SPP period as a function of wavelength

* SPP life time as function of wavelength, and compared with Raether formula. 

This file uses database with the shape (lambda, n, k) that can be found on some websites: 

* refractiveindex.info

* SOPRA database (given with GsVit software)

/!\ Refractive index databases can completely modify results. In particular, SOPRA database is very bad for SPP group velocities (> c !!).

## makeTable.py

* Generate a table of SPP-active materials. Modify the source to get list of active interfaces for:  symmetric SPP, asymmetric +/- SPP

# Libraries:

## libSPP.py: 

This file contains many basic routines supporting the SPP theory:

### Basics for lasers

* omega(wavelength): just gives laser frequency from laser wavelength

* reflectivity(eps1, eps2): calculate the normal incidence reflectivity

* EpsilonToIndex(eps): generate n and k value for one complex epsilon value

### Basic routines of the SPP model

* betaSPP(wavelength, eps1, eps2): calculate SPP wavenumber from dielectric permittivities

* AsymmetricSPPconditionPos(eps1, eps2): + mode of asymmetric SPP condition

* AsymmetricSPPconditionNeg(eps1, eps2): - mode of asymmetric SPP condition

* SPPconditionValue(eps1, eps2): if <0, then symmetric SPP can be excited

* SPPcondition(eps1, eps2): tests if SPPconditionValue < 0 for one material combination

* OldSPPcondition(eps1, eps2): tests the SPP condition of non-absorbing materials (this theory is still widely used though not sufficient for most materials)

### Properties of SPPs

* period(beta): returns the period out of a (complex-valued) SPP wave number

* DecayDepth(kzSPP): Calculate decay depth with kzSPP (complex)

* kzSPP(wavelength, eps1, eps2): calculate wavenumber in direction of propagation

* DecayLengthSPP(beta): gives the decay distance of SPPs on surface

* SPPlength(beta): SAME FUNCTION. FIX THIS. 

* LifeTimeRaether(beta, eps2, eps1): provides SPP lifetime using Raether formula

### SPP database generation

* Drude(wavelength, ne, epsilon, nu): provides excitation of carriers - this function is incomplete for now

* ExperimentallyAchievable(OPD, DecayDepth): some function which checks if SPP decay depth is larger than optical penetration depth - (high risk experimental criterion)

* SPPactiveInterfaces(dbarray, comment): this produces a list of SPP active interfaces based on a database

* AsymmetricSPPposActiveInterfaces(dbarray, comment): same but for Asymmetric (+) SPPs

* AsymmetricSPPnegActiveInterfaces: same but for Asymmetric (-) SPPs. 

* GenerateDatabase(): build SPP database array from MaterialOpticalDatabaseForPlasmonics.csv

* ExportToTxt(dbarray, filename): exports an array to a textfile

File: spp_extended_theory/SimpleSPP/Database/LiquidMetals/Cu_Miller_ReEps_hnu.dat
#Miller 1969 Cu in liquid state
#hbarOmega(eV)   ReEps-1
0.79670	-110.527
1.00275	-76.5667
1.25	-50.0442
1.4011	-42.0957
1.96429	-15.0759
2.07418	-12.4327
2.29396	-8.73918
2.45879	-7.16377
2.59615	-7.70933
2.78846	-7.19877
2.9533	-7.21628
3.1044	-7.23233
3.31044	-6.19226
3.64011	-6.75824
3.9011	-5.19304
4.17582	-5.75318
4.72527	-4.21861
4.97253	-4.24487
